Repository: jfmalloy1/ChemAsLanguage

# ChemAsLanguage
Analyze information content within chemistry, using linguistic tools

## Purpose
Use linguistic tools - graph grammar, word embeddings, etc.. - to track informational changes across chemistry

File: Word2Vect/DISTRIBUTIONS/COD_SMI_IMA_subset218.csv (part 1 of 3)
COD_ID,SMI,a,siga,b,sigb,c,sigc,alpha,sigalpha,beta,sigbeta,gamma,siggamma,vol,sigvol,celltemp,sigcelltemp,diffrtemp,sigdiffrtemp,cellpressure,sigcellpressure,diffrpressure,sigdiffrpressure,thermalhist,pressurehist,compoundsource,nel,sg,sgHall,commonname,chemname,formula,calcformula,cellformula,Z,Zprime,acce_code,authors,title,journal,year,volume,issue,firstpage,lastpage,doi,method,radiation,wavelength,radType,radSymbol,Rall,Robs,Rref,wRall,wRobs,wRref,RFsqd,RI,gofall,gofobs,gofgt,gofref,duplicateof,optimal,status,flags,svnrevision,date,time,onhold,Mineral Name,IMA Chemistry (plain),IMA Chemistry (concise),Chemistry Elements,IMA Number,IMA Status,Structural Groupname,Crystal Systems,Oldest Known Age (Ma),Valence Elements
1011351,[Mn+2].[S-2],5.24,,5.24,,5.24,,90.0,,90.0,,90.0,,143.9,,,,,,,,,,,,,2.0,F m -3 m,-F 4 2 3,,Manganese sulfide,- Mn S -,- Mn S -,- Mn4 S4 -,4.0,0.0208333,,"Ott, H","Die Strukturen von Mn O, Mn S, Ag F, Ni S, Sn I4, Sr Cl2, Ba F2, Praezisionsmessungen einiger Alkalihalogenide.","Zeitschrift fuer Kristallographie, Kristallgeometrie, Kristallphysik, Kristallchemie (-144,1977)",1926.0,63.0,,222,230,,,,,,,,,,,,,,,,,,,,,,has coordinates,130149.0,2020-10-21,18:00:00,,Alabandite,MnS,MnS,Mn S,,Grandfathered|Approved,Rocksalt,cubic,4620.0,Mn^2+ S^2-
9003096,[As]12[As]3S[As](S1)S[As](S2)S3.[As]12[As]3S[As](S1)[As](S2)S3,9.942,,9.601,,9.177999999999999,,90.0,,101.94,,90.0,,857.115,,,,,,,,,,,,,2.0,P 1 2/c 1,-P 2yc,,,- As8 S9 -,- As16 S18 -,- As16 S18 -,,,,"Bonazzi, P.; Bindi, L.; Popova, V.; Pratesi, G.; Menchetti, S.","Alacranite, As8S9: structural study of the holotype and re-assignment of the original chemical formula",American Mineralogist,2003.0,88.0,,1796,1800.0,,,,,,,,,,,,,,,,,,,,,,has coordinates,85285.0,2020-10-21,18:00:00,,Alacránite,As8S9,As_8_S_9_,As S,IMA1985-033,Approved|Renamed, ,monoclinic,443.0,As S
9007626,[Al]123([OH2])([OH]4[Al]5([OH]2)([OH2])([OH2])[OH]2[Al]([OH]5)([OH2])([OH][Al]42([OH]1)([OH2])[OH2])(O)O)[OH][Al]12([OH]3)([OH2])[OH]3[Al]4([OH2])([OH2])([OH]1)[OH]1[Al]([OH][Al]31([OH]2)([OH2])[OH2])([OH]4)[OH2].S(=O)(=O)([O-])[O-].S(=O)(=O)([O-])[O-].S(=O)(=O)([O-])[O-].S(=O)(=O)([O-])[O-].O.O.O.O.O.O.O.O.O.O.O.O.O.O.O.O,7.44,,15.583,,11.7,,90.0,,110.18,,90.0,,1273.2,,,,,,,,,,,,,4.0,P 1 21/c 1,-P 2ybc,,,- Al2 H18 O15 S -,- Al2 H18 O15 S -,- Al8 H72 O60 S4 -,4.0,1.0,,"Sabelli, C.; Ferroni, R. T.",The crystal structure of aluminite Note: anisotropic displacement factors from ICSD,"Acta Crystallographica, Section B",1978.0,34.0,,2407,2412.0,10.1107/S0567740878008341,,,,,,,,,,,,,,,,,,,,,has coordinates,200438.0,2020-10-21,18:00:00,,Aluminite,Al2(SO4)(OH)4·7H2O,Al_2_(SO_4_)(OH)_4_·7H_2_O,Al S O H,,Grandfathered|Approved,Aluminite,monoclinic,3110.0,Al S^6+ O H
9008150,[Fe]12([OH2])([OH2])([OH2])OS(=O)(=O)O[Fe]345([OH2])[O]6[Fe]([OH2])([OH2])([OH2])(OS(=O)(=O)O[Fe]6([O]25)([OH2])OS(O1)(=O)=O)OS(=[O]3)(=O)O[Fe]123([OH2])[O]5[Fe]6([OH2])(OS(=O)(=O)O[Fe]5([OH2])([OH2])([OH2])OS(=[O]2)(=O)O4)OS(=O)(=O)O[Fe](OS(=O)(=O)O1)([O]36)([OH2])([OH2])[OH2].O.O.O.O.O.O.O.O.O.O.O.O,8.976,,11.677999999999999,,6.6979999999999995,,95.65,,90.36,,97.2,,693.052,,,,,,,,,,,,,4.0,P -1,-P 1,,,- Fe4 H28 O32 S4 -,- Fe4 H28 O32 S4 -,- Fe4 H28 O32 S4 -,1.0,0.5,,"Susse, P.","The crystal structure of amarantite, Fe2(SO4)2O*7H2O Locality: Quetena, Chile",Zeitschrift fur Kristallographie,1968.0,127.0,,261,275,,,,,,,,,,,,,,,,,,,,,,has coordinates,200438.0,2020-10-21,18:00:00,,Amarantite,Fe3+2O(SO4)2·7H2O,Fe^3+^_2_O(SO_4_)_2_·7H_2_O,Fe O S H,,Grandfathered|Approved,Amarantite,triclinic,470.0,Fe^3+ O S^6+ H
1010942,[Ti+4].[O-2].[O-2],3.73,,3.73,,9.37,,90.0,,90.0,,90.0,,130.4,,,,,,,,,,,,,2.0,I 41/a m d :1,I 4bw 2bw -1bw,,Titanium oxide,- O2 Ti -,- O2 Ti -,- O8 Ti4 -,4.0,0.125,,"Parker, R L",Zur Kristallstruktur von Anastas und Rutil. (II. Teil. Die Anastasstruktur).,"Zeitschrift fuer Kristallographie, Kristallgeometrie, Kristallphysik, Kristallchemie (-144,1977)",1924.0,59.0,,1,54,,,,,,,,,,,,,,,,,,,,,,has coordinates,201954.0,2020-10-21,18:00:00,,Anatase,TiO2,TiO_2_,Ti O,,Approved, ,tetragonal,3074.0,Ti^4+ O
1010950,[Pb+2].S(=O)(=O)([O-])[O-],8.45,,5.38,,6.93,,90.0,,90.0,,90.0,,315.0,,,,,,,,,,,,,3.0,P n m a,-P 2ac 2n,,Lead sulfate,- O4 Pb S -,- O4 Pb S -,- O16 Pb4 S4 -,4.0,0.5,,"James, R. W.; Wood, W. A.","The Crystal Structures of Barytes, Celestine and Anglesite","Proceedings of the Royal Society of London, Series A: Mathematical and Physical Sciences (76,1906-)",1925.0,109.0,,598,620,10.1098/rspa.1925.0148,,,,,,,,,,,,,,,,,,,,,has coordinates,258310.0,2020-10-21,18:00:00,,Anglesite,Pb(SO4),Pb(SO_4_),Pb S O,,Grandfathered|Approved,Baryte,orthorhombic,4000.0,Pb^2+ S^6+ O
9007514,[Cu+2].[Cu+].[Cu+].[Cu+].[Cu+].[Cu+].[Cu+].[S-2].[S-2].[S-2].[S-2],7.89,,7.84,,11.01,,90.0,,90.0,,90.0,,681.052,,,,,,,,,,,,,2.0,P n m a,-P 2ac 2n,,,- Cu7 S4 -,- Cu28 S16 -,- Cu28 S16 -,,,,"Koto, K.; Morimoto, N.",The crystal structure of anilite,"Acta Crystallographica, Section B",1970.0,26.0,,915,924.0,10.1107/S0567740870003370,,,,,,,,,,,,,,,,,,,,,has coordinates,120115.0,2020-10-21,18:00:00,,Anilite,Cu7S4,Cu_7_S_4_,Cu S,IMA1968-030,Approved,Digenite,orthorhombic|unknown,2498.0,Cu S
9004785,[V]1(=O)([OH2])([OH2])([OH2])OS(=O)(=O)O[V](=O)([OH2])([OH2])([OH2])OS(=O)(=O)O1.O.O.O.O,7.5329999999999995,,7.792000000000001,,7.818,,78.96,,71.86,,65.41,,395.517,,,,,,,,,,,,,4.0,P -1,-P 1,,,- H10 O10 S V -,- H6 O10 S V -,- H12 O20 S2 V2 -,2.0,1.0,,"Cooper, M. A.; Hawthorne, F. C.; Grice, J. D.; Haynes, P.","Anorthominasragrite, VO(SO4)(H2O)5, a new mineral species from Temple Mountain, Emery County, Utah, U.S.A.: Description, crystal structure and hydrogen bonding Locality: Temple Mountain, Emery County, Utah, USA",The Canadian Mineralogist,2003.0,41.0,,959,979.0,10.2113/gscanmin.41.4.959,,,,,,,,,,,,,,,,,,,,,has coordinates,200438.0,2020-10-21,18:00:00,,Anorthominasragrite,V4+O(SO4)·5H2O,V^4+^O(SO_4_)·5H_2_O,V O S H,IMA2001-040,Approved,Minasragrite,triclinic,117.0,V^4+ O S^6+ H
5000214,[Sb],4.3084,0.0002,4.3084,0.0002,11.274000000000001,0.006,90.0,,90.0,,120.0,,181.2,,,,,,,,,,,,,1.0,R -3 m :H,"-R 3 2""",Antimony,Antimony,- Sb -,- Sb -,- Sb6 -,6.0,0.166667,,"Barrett, C S; Cucka, P; Haefner, K","The Crystal Structure of Antimony at 4.2, 78 and 298 K","Acta Crystallographica (1,1948-23,1967)",1963.0,16.0,,451,453,10.1107/S0365110X63001262,,,,,,0.0225,,,,,,,,,,,,,,,has coordinates,202022.0,2020-10-21,18:00:00,,Antimony,Sb,Sb,Sb,,Grandfathered|Approved,Arsenic,"hexagonal|cubic, tetragonal, rhombohedral",3640.0,Sb
5000219,[As],3.7597,0.0001,3.7597,0.0001,10.4412,0.0002,90.0,,90.0,,120.0,,127.8,,,,,,,,,,,,,1.0,R -3 m :H,"-R 3 2""",Arsenic,Arsenic,- As -,- As -,- As6 -,6.0,0.166667,,"Schiferl, D; Barrett, C S","The Crystal Structure of Arsenic at 4.2, 78 and 299K",Journal of Applied Crystallography,1969.0,2.0,,30,36,10.1107/S0021889869006443,,,,,,0.039,,,,,,,,,,,,,,,has coordinates,176451.0,2020-10-21,18:00:00,,Arsenic,As,As,As,,Grandfathered|Approved,Arsenic,hexagonal|rhombohedral,2816.0,As
9014753,[Ru+4].[S-2].[S-2],6.636,,6.636,,6.636,,90.0,,90.0,,90.0,,292.226,,,,,,,,,,,,,2.0,P a -3,-P 2ac 2ab 3,,,- Ru S2 -,- Ru4 S8 -,- Ru4 S8 -,,,,"Oftedal, I.","Uber die Kristallstrukturen der verbindungen RuS2, OsS2, MnTe2 und AuSb2. Mit einem Anhang uber die Gitterkonstant von Pyrit",Zeitschrift fur Physikalische Chemie,1928.0,135.0,,291,299,,,,,,,,,,,,,,,,,,,,,,has coordinates,201816.0,2020-10-21,18:00:00,,Aurostibite,AuSb2,AuSb_2_,Au Sb,,Grandfathered|Approved,Pyrite,cubic,4000.0,Au Sb
1010927,[Tl+3].[Tl+3].[O-2].[O-2].[O-2],10.57,,10.57,,10.57,,90.0,,90.0,,90.0,,1180.9,,,,,,,,,,,,,2.0,I 21 3,I 2b 2c 3,,Thallium(III) oxide,- O3 Tl2 -,- O3 Tl2 -,- O48 Tl32 -,16.0,0.666667,,"Zachariasen, W","The crystal structure of the modification C of the sesquioxides of the rare earth metals, and of indium and thallium.",Norsk Geologisk Tidsskrift,1927.0,9.0,,310,316,,,,,,,,,,,,,,,,,,,,,,has coordinates,202026.0,2020-10-21,18:00:00,,Avicennite,Tl2O3,Tl_2_O_3_,Tl O,,Grandfathered|Approved,Bixbyite,cubic,220.0,Tl^3+ O
9013941,[Ni].[Ni].[Ni].[Fe],3.545,,3.545,,3.545,,90.0,,90.0,,90.0,,44.55,,,,,,,,,,,,,2.0,P m -3 m,-P 4 2 3,,,- Fe Ni3 -,- Fe Ni3 -,- Fe Ni3 -,,,,"Ahmed, Z.; Bevan, J. C.","Awaruite, iridian awaruite, and a new Ru-Os-Ir-Ni-Fe alloy from the Sakhakot-Qila complex, Malakand-Agency, Pakistan Locality: Sakhakot-Qila complex, Malakand-Agency, Pakistan",Mineralogical Magazine,1981.0,44.0,,225,230,10.1180/minmag.1981.044.334.17,,,,,,,,,,,,,,,,,,,,,has coordinates,120115.0,2020-10-21,18:00:00,,Awaruite,Ni3Fe,Ni_3_Fe,Ni Fe,,Grandfathered|Approved,Auricupride,cubic,4620.0,Ni Fe
1010912,[Zr+4].[O-2].[O-2],5.21,,5.26,,5.37,,90.0,,80.53,,90.0,,145.2,,,,,,,,,,,,,2.0,P 1 21/c 1,-P 2ybc,,Zirconium oxide,- O2 Zr -,- O2 Zr -,- O8 Zr4 -,4.0,1.0,,"Naray-Szabo, S",Zur Struktur des Baddeleyits Zr O2,"Zeitschrift fuer Kristallographie, Kristallgeometrie, Kristallphysik, Kristallchemie (-144,1977)",1936.0,94.0,,414,416,,,,,,,,,,,,,,,,,,,,,,has coordinates,202026.0,2020-10-21,18:00:00,,Baddeleyite,ZrO2,ZrO_2_,Zr O,,Grandfathered|Approved,Baddeleyite,monoclinic|orthorhombic,4567.61,Zr^4+ O
1000037,[Ba+2].S(=O)(=O)([O-])[O-],8.884,0.004,5.457999999999999,0.003,7.153,0.003,90.0,,90.0,,90.0,,346.8,,,,,,,,,,,,"from Cow Green Mine, Teesdale, Durham, England",3.0,P n m a,-P 2ac 2n,,Barium sulfate,- Ba O4 S -,- Ba O4 S -,- Ba4 O16 S4 -,4.0,0.5,,"Colville, A A; Staudhammer, K",A Refinement of the Structure of Barite,American Mineralogist,1967.0,52.0,,1877,1880,,,,,,,0.051,,,,,,,,,,,,,,,has coordinates,202022.0,2020-10-21,18:00:00,,Baryte,Ba(SO4),Ba(SO_4_),Ba S O,,Approved,Baryte,orthorhombic,4567.61,Ba S^6+ O
1010918,[Ca+2].S(=O)(=O)([O-])[O-].O,6.86,,6.86,,12.7,,90.0,,90.0,,120.0,,517.6,,,,,,,,,,,,,4.0,P 32 2 1 S,,,Calcium sulfate hemihydrate,- Ca H O4.5 S -,- Ca H O4.5 S -,- Ca6 H6 O27 S6 -,6.0,,,"Gallitelli, P",Ricerche sul solfato di calcio semidrato e sull'anidrite solubile,Periodico di Mineralogia,1933.0,4.0,,132,171,,,,,,,,,,,,,,,,,,,,,,has coordinates,200452.0,2020-10-21,18:00:00,,Bassanite,Ca(SO4)·0.5H2O,Ca(SO_4_)·0.5H_2_O,Ca S O H,,Grandfathered|Approved,Rhabdophane,monoclinic|hexagonal,1180.0,Ca S^6+ O H
9005521,[Ca][OH2].[Ca+2].S(=O)(=O)([O-])[O-].S(=O)(=O)([O-])[O-],12.035,,6.9294,,12.6705,,90.0,,90.266,,90.0,,1056.65,,,,,,,,,,,,,4.0,I 1 2 1,I 2y,,,- Ca H O4.5 S -,- Ca O4.5 S -,- Ca12 O54 S12 -,12.0,3.0,,"Ballirano, P.; Maras, A.; Meloni, S.; Caminiti, R.","The monoclinic I2 structure of bassanite, calcium sulphate hemihydrate",European Journal of Mineralogy,2001.0,13.0,,985,993.0,10.1127/0935-1221/2001/0013/0985,,,,,,,,,,,,,,,,,,,,,has coordinates,200438.0,2020-10-21,18:00:00,,Bassanite,Ca(SO4)·0.5H2O,Ca(SO_4_)·0.5H_2_O,Ca S O H,,Grandfathered|Approved,Rhabdophane,monoclinic|hexagonal,1180.0,Ca S^6+ O H
9014173,[U]([OH2])([OH2])([OH2])[OH2].S(=O)(=O)([O-])[O-].S(=O)(=O)([O-])[O-],14.6464,,11.0786,,5.691,,90.0,,90.0,,90.0,,923.431,,,,,,,,,,,,"Jachymov, Czech Republic",4.0,P n m a,-P 2ac 2n,,,- H8 O12 S2 U -,- H8 O12 S2 U -,- H32 O48 S8 U4 -,4.0,0.5,,"Plasil, J.; Fejfarova, K.; Novak, M.; Dusek, M.; Skoda, R.; Hlousek, J.; Cejka, J.; Majzlan, J.; Sejkora, J.; Machovic, V.; Talla, D.","Behounekite, U(SO4)2(H2O)4, From Jachymov (St Joachimsthal), Czech Republic: the first natural U4+ sulphate",Mineralogical Magazine,2011.0,75.0,,2739,2753,10.1180/minmag.2011.075.6.2739,,,,,,,,,,,,,,,,,,,,,has coordinates,201816.0,2020-10-21,18:00:00,,Běhounekite,U(SO4)2(H2O)4,U(SO_4_)_2_(H_2_O)_4_,U S O H,IMA2010-046,Approved, ,orthorhombic,0.0,U^4+ S^6+ O H
1011330,[Sn+4].[S-2].[S-2],3.62,,3.62,,5.85,,90.0,,90.0,,120.0,,66.4,,,,,,,,,,,,,2.0,P -3 m 1,"-P 3 2""",,Tin(IV) sulfide,- S2 Sn -,- S2 Sn -,- S2 Sn -,1.0,0.08333330000000001,,"Oftedal, I",Die Kristallstruktur von Sn S2,Norsk Geologisk Tidsskrift,1926.0,9.0,,225,233,,,,,,,,,,,,,,,,,,,,,,has coordinates,130149.0,2020-10-21,18:00:00,,Berndtite,SnS2,SnS_2_,Sn S,IMA1968 s.p.,Approved|Renamed,Melonite,hexagonal,297.1,Sn S
9014480,[Zn]([OH2])([OH2])([OH2])([OH2])([OH2])[OH2].S(=O)(=O)([O-])[O-],9.981,,7.25,,24.28,,90.0,,98.45,,90.0,,1737.88,,,,,,,,,,,,"synthetic, made by dehydration of ZnSO4*7H2O",4.0,C 1 2/c 1,-C 2yc,,,- H12 O10 S Zn -,- O10 S Zn -,- O80 S8 Zn8 -,8.0,1.0,,"Spiess, M.; Gruehn, R.",Zur thermischen Dehydratisierung des ZnSO4*7H2O und zum Hochtemperaturverhalten von wasserfreiem ZnSO4,Zeitschrift fur Anorganische und Allgemeine Chemie,1979.0,456.0,,222,240,10.1002/zaac.19794560124,,,,,,,,,,,,,,,,,,,,,has coordinates,201816.0,2020-10-21,18:00:00,,Bianchite,Zn(SO4)·6H2O,Zn(SO_4_)·6H_2_O,Zn S O H,,Grandfathered|Approved,Hexahydrite,monoclinic,1180.0,Zn^2+ S^6+ O H
9013650,[Mn+4].[O-2].[O-2].O.O,5.1342,,2.8469,,7.4815,,90.31,,101.559,,89.944,,107.134,,,,,,,,,,,,,3.0,C -1,"-P 1 (1/2*x+1/2*y,1/2*x-1/2*y,-z)",,,- H4.108 Mn O4.054 -,- Mn2 O4 Oi4.108 -,- Mn2 O4 Oi4.108 -,,,,"Lopano, C. L.; Heaney, P. J.; Post, J. E.","Cs-exchange in birnessite: Reaction mechanisms inferred from time-resolved X-ray diffraction and transmission electron microscopy Note: Solution concentration 0.001 M Note: Occupancies of the Oint sites are undetermined, O is used only as a scatterer",American Mineralogist,2009.0,94.0,,816,826,10.2138/am.2009.3068,,,,,,,,,,,,,,,,,,,,,has coordinates,120115.0,2020-10-21,18:00:00,,Birnessite,"(Na,Ca,K)0.6(Mn4+,Mn3+)2O4·1.5H2O","(Na,Ca,K)_0.6_(Mn^4+^,Mn^3+^)_2_O_4_·1.5H_2_O",Na Ca K Mn O H,,Grandfathered|Approved, ,triclinic|monoclinic,2500.0,Na Ca K Mn^4+ Mn^3+ O H
1010004,[Bi+3].[Bi+3].[O-2].[O-2].[O-2],5.83,,8.14,,7.48,,90.0,,67.07,,90.0,,326.9,,,,,,,,,,,,,2.0,P 1 21/c 1,-P 2ybc,,Bismuth oxide - α,- Bi2 O3 -,- Bi2 O3 -,- Bi8 O12 -,4.0,1.0,,"Sillén, Lars Gunnar",Die Kristallstruktur des monoklinen α-Bi~2~O~3~,Naturwissenschaften,1940.0,28.0,13,206,207,10.1007/BF01498757,,,,,,,,,,,,,,,,,,,,,has coordinates,205499.0,2020-10-21,18:00:00,,Bismite,Bi2O3,Bi_2_O_3_,Bi O,,Grandfathered|Approved, ,monoclinic,3026.0,Bi O
5000215,[Bi],4.535,0.002,4.535,0.002,11.814,0.006,90.0,,90.0,,120.0,,210.4,,,,,,,,,,,,,1.0,R -3 m :H,"-R 3 2""",Bismuth,Bismuth,- Bi -,- Bi -,- Bi6 -,6.0,0.166667,,"Cucka, P.; Barrett, C. S.","The Crystal Structure of Bi and of solid solutions of Pb, Sn, Sb and Te in Bi",Acta Crystallographica,1962.0,15.0,9,865,872,10.1107/S0365110X62002297,,,,,,0.0278,,,,,,,,,,,,,,,has coordinates,202022.0,2020-10-21,18:00:00,,Bismuth,Bi,Bi,Bi,,Grandfathered|Approved,Arsenic,hexagonal|rhombohedral,4000.0,Bi
1010801,[Bi+3].[Bi+3].[S-2].[S-2].[S-2],11.13,,11.27,,3.97,,90.0,,90.0,,90.0,,498.0,,,,,,,,,,,,"from Tazna, Bolivia, Collection of the Museum of Paris",2.0,,,,Bismuth sulfide,- Bi2 S3 -,,,,,,"Garrido, J; Feo, R",Sur les sulfotellurures de bismuth,"Bulletin de la Societe Francaise de Mineralogie (-71,1948)",1938.0,61.0,,196,204,,,,,,,,,,,,,,,,,,,,,,,77586.0,2020-10-21,18:00:00,,Bismuthinite,Bi2S3,Bi_2_S_3_,Bi S,,Grandfathered|Approved,Stibnite,orthorhombic,4000.0,Bi^3+ S^2-
9004734,[V]1(=O)([OH2])([OH2])([OH2])OS(=O)(=O)O[V](=O)([OH2])([OH2])([OH2])OS(=O)(=O)O1,7.394,,7.4111,,12.0597,,90.0,,106.55,,90.0,,633.466,,,,,,,,,,,,,4.0,P 1 21/n 1,-P 2yn,,,- H12 O16 S2 V2 -,- H12 O16 S2 V2 -,- H24 O32 S4 V4 -,2.0,0.5,,"Schindler, M.; Hawthorne, F. C.; Huminicki, D. M. C.; Haynes, P.; Grice, J. D.; Evans, H. T.","Bobjonesite, VO(SO4)(H2O)3, a new mineral species from Temple Mountain, Emery County, Utah, U.S.A. Locality: Temple Mountain, Emery County, Utah, USA",The Canadian Mineralogist,2003.0,41.0,,83,90.0,10.2113/gscanmin.41.1.83,,,,,,,,,,,,,,,,,,,,,has coordinates,200438.0,2020-10-21,18:00:00,,Bobjonesite,V4+O(SO4)·3H2O,V^4+^O(SO_4_)·3H_2_O,V O S H,IMA2000-045,Approved, ,monoclinic,117.0,V^4+ O S^6+ H
9007501,[Cu]([OH2])([OH2])[OH2].S(=O)(=O)([O-])[O-],5.5920000000000005,,13.029000000000002,,7.341,,90.0,,97.05,,90.0,,530.808,,,,,,,,,,,,,4.0,C 1 c 1,C -2yc,,,- Cu H6 O7 S -,- Cu H6 O7 S -,- Cu4 H24 O28 S4 -,4.0,1.0,,"Zahrobsky, R. F.; Baur, W. H.",On the crystal chemistry of salt hydrates. V. The determination of the crystal structure of CuSO4*3H2O (bonattite) Locality: synthetic,"Acta Crystallographica, Section B",1968.0,24.0,,508,513.0,10.1107/S0567740868002748,,,,,,,,,,,,,,,,,,,,,has coordinates,200438.0,2020-10-21,18:00:00,,Bonattite,Cu(SO4)·3H2O,Cu(SO_4_)·3H_2_O,Cu S O H,,Grandfathered|Approved, ,monoclinic,408.0,Cu^2+ S^6+ O H
9007492,[Rh+3].[Rh+3].[S-2].[S-2].[S-2],8.462,,5.985,,6.138,,90.0,,90.0,,90.0,,310.85900000000004,,,,,,,,,,,,,2.0,P b c n,-P 2n 2ab,,,- Rh2 S3 -,- Rh8 S12 -,- Rh8 S12 -,,,,"Parthe, E.; Hohnke, D.; Hulliger, F.","A new structure type with octahedron pairs for Rh2S3,Rh2Se3 and Ir2S3 Locality: synthetic",Acta Crystallographica,1967.0,23.0,,832,840.0,10.1107/S0365110X67003767,,,,,,,,,,,,,,,,,,,,,has coordinates,120115.0,2020-10-21,18:00:00,,Bowieite,Rh2S3,Rh_2_S_3_,Rh S,IMA1980-022,Approved,Bowieite,orthorhombic,2058.0,Rh^3+ S^2-
9007442,[Cr+3].[Cr+3].[Cr+2].[S-2].[S-2].[S-2].[S-2],5.694,,3.428,,11.272,,90.0,,91.5,,90.0,,219.94299999999998,,,,,,,,,,,,,2.0,I 1 2/m 1,-I 2y,,,- Cr3 S4 -,- Cr6 S8 -,- Cr6 S8 -,,,,"Jellinek, F.",The structures of the chromium sulphides Locality: synthetic,Acta Crystallographica,1957.0,10.0,,620,628.0,10.1107/S0365110X57002200,,,,,,,,,,,,,,,,,,,,,has coordinates,120115.0,2020-10-21,18:00:00,,Brezinaite,Cr3S4,Cr_3_S_4_,Cr S,IMA1969-004,Approved, ,monoclinic,,Cr^2+ Cr^3+ S^2-
9005583,[Cu+2].[Cu+2].[Cu+2].[Cu+2].[OH-].[OH-].[OH-].[OH-].[OH-].[OH-].S(=O)(=O)([O-])[O-],13.14,,9.863,,6.024,,90.0,,103.16,,90.0,,760.206,,,,,,,,,,,,,4.0,P 1 21/a 1,-P 2yab,,,- Cu4 H6 O10 S -,- Cu4 O10 S -,- Cu16 O40 S4 -,4.0,1.0,,"Merlino, S.; Perchiazzi, N.; Franco, D.","Brochantite, Cu4SO4(OH)6: OD character, polytypism and crystal structures Sample: MDO_1 polytype",European Journal of Mineralogy,2003.0,15.0,,267,275.0,10.1127/0935-1221/2003/0015-0267,,,,,,,,,,,,,,,,,,,,,has coordinates,200438.0,2020-10-21,18:00:00,,Brochantite,Cu4(SO4)(OH)6,Cu_4_(SO_4_)(OH)_6_,Cu S O H,,Approved,Brochantite,monoclinic,4000.0,Cu^2+ S^6+ O H
9002348,[Mg+2].[OH-].[OH-],3.1264,,3.1264,,4.7315,,90.0,,90.0,,120.0,,40.051,,,,,,,,600000.0,,,,,3.0,P -3 m 1,"-P 3 2""",,,- Mg H2 O2 -,- Mg O2 -,- Mg O2 -,,,,"Nagai, T.; Hattori, T.; Yamanaka, T.",Compression mechanism of brucite: An investigation by the structural refinement under pressure Sample: P = .6 GPa,American Mineralogist,2000.0,85.0,,760,764.0,,,,,,,,,,,,,,,,,,,,,,has coordinates,202019.0,2020-10-21,18:00:00,,Brucite,Mg(OH)2,Mg(OH)_2_,Mg O H,,Grandfathered|Approved,Brucite,hexagonal,2742.0,Mg O H
9000225,[Fe]1([OH2])([OH2])OS(=O)(=O)O[Fe]([OH2])([OH2])([OH]1)(O)OS(=O)(=O)[O-],6.5,,7.37,,5.84,,90.0,,108.38,,90.0,,265.493,,,,,,,,,,,,,4.0,P 1 21/m 1,-P 2yb,,,- Fe H3 O7 S -,- Fe O7 S -,- Fe2 O14 S2 -,2.0,0.5,,"Fanfani, L.; Nunzi, A.; Zanazzi, P. F.",The crystal structure of butlerite,American Mineralogist,1971.0,56.0,,751,757.0,,,,,,,,,,,,,,,,,,,,,,has coordinates,200438.0,2020-10-21,18:00:00,,Butlerite,Fe3+(SO4)(OH)·2H2O,Fe^3+^(SO_4_)(OH)·2H_2_O,Fe S O H,,Grandfathered|Approved, ,monoclinic,2500.0,Fe^3+ S^6+ O H
9008490,[Cd],2.97887,,2.97887,,5.61765,,90.0,,90.0,,120.0,,43.17100000000001,,,,,,,,,,,,,1.0,P 63/m m c,-P 6c 2c,,,- Cd -,- Cd2 -,- Cd2 -,,,,"Wyckoff, R. W. G.","Second edition. Interscience Publishers, New York, New York Hexagonal closest packed, hcp, structure",Crystal Structures,1963.0,1.0,,7,83,,,,,,,,,,,,,,,,,,,,,,has coordinates,202022.0,2020-10-21,18:00:00,,Cadmium,Cd,Cd,Cd,IMA1980-086,Approved, ,hexagonal,173.8,Cd
1010928,[Ca+2].C(=O)([O-])[O-],6.36,,6.36,,6.36,,46.1,,46.1,,46.1,,121.9,,,,,,,,,,,,,3.0,R -3 c RS,-P 3* 2n,,Calcium carbonate,- C Ca O3 -,- C Ca O3 -,- C2 Ca2 O6 -,2.0,,,"Elliott, N",A Redetermination of the Carbon - Oxygen Distance in Calcite and the Nitrogen - Oxygen Distance in Sodium Nitrate,Journal of the American Chemical Society,1937.0,59.0,,1380,1382,10.1021/ja01286a065,,,,,,,,,,,,,,,,,,,,,has coordinates,205139.0,2020-10-21,18:00:00,,Calcite,Ca(CO3),Ca(CO_3_),Ca C O,,Grandfathered|Approved,Calcite,hexagonal,4700.0,Ca C O
1010948,Cl[Hg][Hg]Cl,4.4639999999999995,,4.4639999999999995,,10.9,,90.0,,90.0,,90.0,,217.2,,,,,,,,,,,,,2.0,I 4/m m m,-I 4 2,,Mercury(I) chloride,- Cl2 Hg2 -,- Cl2 Hg2 -,- Cl4 Hg4 -,2.0,0.0625,,"Hylleraas, E","Die Anordnung der Atome in den tetragonalen Kristallen der einwertigen Quecksilberhalogenide Hg2 Cl2, Hg2 Br2, Hg2 J2. Berechnung der optischen Doppelbrechung von Hg2 Cl2.",Zeitschrift fuer Physik,1926.0,36.0,,859,896,10.1007/BF01400219,,,,,,,,,,,,,,,,,,,,,has coordinates,130149.0,2020-10-21,18:00:00,,Calomel,HgCl,HgCl,Hg Cl,,Grandfathered|Approved, ,tetragonal,429.7,Hg Cl
9011238,[Bi+3].[Bi+3].[O-2].[OH-].[OH-].S(=O)(=O)([O-])[O-],7.692,,13.87,,5.688,,90.0,,109.01,,90.0,,573.745,,,,,,,,,,,,,4.0,P 1 21/c 1,-P 2ybc,,,- Bi2 H2 O7 S -,- Bi2 O7 S -,- Bi8 O28 S4 -,4.0,1.0,,"Golic, L.; Graunar, M.; Lazarini, F.",catena-Di-mu-hydroxo-mu3-oxo-dibismuth(III) sulfate Locality: synthetic,"Acta Crystallographica, Section B",1982.0,38.0,,2881,2883,10.1107/S056774088201019X,,,,,,,,,,,,,,,,,,,,,has coordinates,200438.0,2020-10-21,18:00:00,,Cannonite,Bi2O(SO4)(OH)2,Bi_2_O(SO_4_)(OH)_2_,Bi O S H,IMA1992-002,Approved, ,monoclinic,3026.0,Bi O S^6+ H
1010978,[K+].[F-],5.3437,0.0035,5.3437,0.0035,5.3437,0.0035,90.0,,90.0,,90.0,,152.6,,,,,,,,,,,,synthetic,2.0,F m -3 m,-F 4 2 3,,Potassium fluoride,- F K -,- F K -,- F4 K4 -,4.0,0.0208333,,"Broch, E; Oftedal, I; Pabst, A","Neubestimmung der Gitterkonstanten von KF, CsCl und BaF2","Zeitschrift fuer Physikalische Chemie, Abteilung B: Chemie der Elementarprozesse, Aufbau der Materie",1929.0,3.0,,209,214,,,,,,,,,,,,,,,,,,,,,,has coordinates,130149.0,2020-10-21,18:00:00,,Carobbiite,KF,KF,K F,,Grandfathered|Approved,Rocksalt,cubic,,K F
1000062,[Sn+4].[O-2].[O-2],4.738,0.0001,4.738,0.0001,3.1865,0.0002,90.0,,90.0,,90.0,,71.5,,,,,,,,,,,,,2.0,P 42/m n m,-P 4n 2n,,Tin(IV) oxide,- O2 Sn -,- O2 Sn -,- O4 Sn2 -,2.0,0.125,,"Baur, W H; Khan, A A","Rutile-Type Compounds. VI. Si O2, Ge O2 and a Comparison with other Rutile-Type Structures","Acta Crystallographica B (24,1968-38,1982)",1971.0,27.0,,2133,2139,10.1107/S0567740871005466,,,,,,0.036000000000000004,,,,,,,,,,,,,,,has coordinates,130149.0,2020-10-21,18:00:00,,Cassiterite,SnO2,SnO_2_,Sn O,,Grandfathered|Approved,Rutile,tetragonal,4000.0,Sn O
1010543,[Sr+2].S(=O)(=O)([O-])[O-],8.36,,5.36,,6.84,,90.0,,90.0,,90.0,,306.5,,,,,,,,,,,,,3.0,P n m a,-P 2ac 2n,,Strontium sulfate,- O4 S Sr -,- O4 S Sr -,- O16 S4 Sr4 -,4.0,0.5,,"James, R. W.; Wood, W. A.","The Crystal Structures of Barytes, Celestine and Anglesite","Proceedings of the Royal Society of London, Series A: Mathematical and Physical Sciences (76,1906-)",1925.0,109.0,,598,620,10.1098/rspa.1925.0148,,,,,,,,,,,,,,,,,,,,,has coordinates,258310.0,2020-10-21,18:00:00,,Celestine,Sr(SO4),Sr(SO_4_),Sr S O,,Approved,Baryte,orthorhombic,2742.0,Sr S^6+ O
1010956,[Pb+2].C(=O)([O-])[O-],5.166,,8.468,,6.146,,90.0,,90.0,,90.0,,268.9,,,,,,,,,,,,,3.0,P m c n S2,-P 2n 2a,,Lead carbonate,- C O3 Pb -,- C O3 Pb -,- C4 O12 Pb4 -,4.0,,,"Colby, M Y; LaCoste, L J B",The crystal structure of Cerussite,"Zeitschrift fuer Kristallographie, Kristallgeometrie, Kristallphysik, Kristallchemie (-144,1977)",1933.0,84.0,,299,309,,,,,,,,,,,,,,,,,,,,,,has coordinates,201954.0,2020-10-21,18:00:00,,Cerussite,Pb(CO3),Pb(CO_3_),Pb C O,,Grandfathered|Approved,Aragonite,orthorhombic,4000.0,Pb^2+ C O
9008597,[Ag+].[Cl-],5.47,,5.47,,5.47,,90.0,,90.0,,90.0,,163.667,,,,,,,,,,,,,2.0,F m -3 m,-F 4 2 3,Chlorargyrite,,- Ag Cl -,- Ag4 Cl4 -,- Ag4 Cl4 -,,,,"Wyckoff, R. W. G.","Second edition. Interscience Publishers, New York, New York rocksalt structure",Crystal Structures,1963.0,1.0,,85,237,,,,,,,,,,,,,,,,,,,,,,has coordinates,176725.0,2020-10-21,18:00:00,,Chlorargyrite,AgCl,AgCl,Ag Cl,,Approved, ,cubic,4000.0,Ag Cl
9009129,[Mg+2].[Cl-].[Cl-],3.596,,3.596,,17.589000000000002,,90.0,,90.0,,120.0,,196.975,,,,,,,,,,,,,2.0,R -3 m :H,"-R 3 2""",,,- Cl2 Mg -,- Cl6 Mg3 -,- Cl6 Mg3 -,,,,"Wyckoff, R. W. G.","Second edition. Interscience Publishers, New York, New York Note: cadmium chloride structure",Crystal Structures,1963.0,1.0,,239,444,,,,,,,,,,,,,,,,,,,,,,has coordinates,176465.0,2020-10-21,18:00:00,,Chloromagnesite,MgCl2,MgCl_2_,Mg Cl,,Questionable mineral species|Approved,Scacchite,hexagonal,352.0,Mg Cl
5000220,[Cr],2.8839,,2.8839,,2.8839,,90.0,,90.0,,90.0,,24.0,,,,,,,,,,,,,1.0,I m -3 m,-I 4 2 3,Chromium,Chromium,- Cr -,- Cr -,- Cr2 -,2.0,0.0208333,,"Swanson, H E; Gilfrich, N T; Ugrinic, G M",Standard X-ray diffraction powder patterns,"National Bureau of Standards (U.S.), Circular",1955.0,539.0,,5,5,,,,,,,,,,,,,,,,,,,,,,has coordinates,202022.0,2020-10-21,18:00:00,,Chromium,Cr,Cr,Cr,IMA1980-094,Approved,Iron,cubic|hexagonal,500.0,Cr
9000050,[As]1([O])O[As]([O])O[As]([O])O[As]([O])O[As]([O])O[As]([O])O1,5.25,,12.87,,4.54,,90.0,,93.82,,90.0,,306.075,,,,,,,,,,,,,2.0,P 1 21/n 1,-P 2yn,,,- As2 O3 -,- As8 O12 -,- As8 O12 -,,,,"Frueh, A. J.",The crystal structure of claudetite (monoclinic As2O3),American Mineralogist,1951.0,36.0,,833,850.0,,,,,,,,,,,,,,,,,,,,,,has coordinates,85285.0,2020-10-21,18:00:00,,Claudetite,As2O3,As_2_O_3_,As O,,Grandfathered|Approved,Claudetite,monoclinic,2500.0,As^3+ O
9005378,[Sb+5].[Sb+3].[O-2].[O-2].[O-2].[O-2],12.061,,4.836,,5.382999999999999,,90.0,,104.6,,90.0,,303.836,,,,,,,,,,,,,2.0,C 1 2/c 1,-C 2yc,,,- O2 Sb -,- O16 Sb8 -,- O16 Sb8 -,,,,"Basso, R.; Lucchetti, G.; Zefiro, L.; Palenzona, A.","Clinocervantite, B-Sb2O4, the natural monoclinic polymorph of cervantite from the Cetine mine, Siena, Italy Note: z-coordinate to O2 altered by communications with R Basso, April, 2003 Locality: Cetine mine, Siena, Italy",European Journal of Mineralogy,1999.0,11.0,,95,100.0,,,,,,,,,,,,,,,,,,,,,,has coordinates,176465.0,2020-10-21,18:00:00,,Clinocervantite,Sb3+Sb5+O4,Sb^3+^Sb^5+^O_4_,Sb O,IMA1997-017,Approved,Clinocervantite,monoclinic,,Sb^3+ Sb^5+ O
9009371,[Co+2].S(=O)(=O)([O-])[O-].O,6.96,,7.586,,7.621,,90.0,,118.56,,90.0,,353.415,,,,,,,,,,,,,4.0,C 1 2/c 1,-C 2yc,,,- Co H2 O5 S -,- Co H2 O5 S -,- Co4 H8 O20 S4 -,4.0,0.5,,"Wildner, M.; Giester, G.","The crystal structures of kieserite-type compounds. I. Crystal structures of Me(II)SO4*H2O (Me = Mn,Fe,Co,Ni,Zn) Locality: synthetic","Neues Jahrbuch fur Mineralogie, Monatshefte",1991.0,1991.0,,296,306,,,,,,,,,,,,,,,,,,,,,,has coordinates,200438.0,2020-10-21,18:00:00,,Cobaltkieserite,Co(SO4)·H2O,Co(SO_4_)·H_2_O,Co S O H,IMA2002-004,Approved,Kieserite,monoclinic,1910.0,Co^2+ S^6+ O H
1008725,[Fe].[Fe].[Fe].[C],5.092,,6.7410000000000005,,4.527,,90.0,,90.0,,90.0,,155.4,,,,,,,,,,,,synthetic,2.0,P n m a,-P 2ac 2n,,Iron carbide,- Fe3 C -,- C Fe3 -,- C4 Fe12 -,4.0,0.5,,"Fruchart, D; Chaudouet, P; Fruchart, R; Rouault, A; Senateur, J P",Etudes structurales de composes de type cementite: effet de l'hydrogene sur Fe3 C suivi par diffraction neutronique Spectrometrie moessbauer sur Fe Co2 B et Co3 B dopes au ^57^Fe,Journal of Solid State Chemistry,1984.0,51.0,,246,252,10.1016/0022-4596(84)90340-2,,,,,,,,,,,,,,,,,,,,,has coordinates,130149.0,2020-10-21,18:00:00,,Cohenite,CFe3,CFe_3_,C Fe,,Grandfathered|Approved,Perovskite,orthorhombic,4620.0,Fe C
1011334,[Pt+2].[S-2],3.47,,3.47,,6.1,,90.0,,90.0,,90.0,,73.4,,,,,,,,,,,,from Transvaal,2.0,P 42/m m c,-P 4c 2,,Platinum sulfide,- Pt S -,- Pt S -,- Pt2 S2 -,2.0,0.125,,"Bannister, F A; Hey, M H",Determination of minerals in platinum concentrates from the transvall by x-ray methods.,Mineralogical Magazine and Journal of the Mineralogical Society (1876- 1968),1932.0,23.0,,188,206,10.1180/minmag.1932.023.138.05,,,,,,,,,,,,,,,,,,,,,has coordinates,130149.0,2020-10-21,18:00:00,,Cooperite,PtS,PtS,Pt S,,Grandfathered|Approved, ,tetragonal,3074.0,Pt S
1000017,[Al+3].[Al+3].[O-2].[O-2].[O-2],4.7606,0.0005,4.7606,0.0005,12.994000000000002,0.001,90.0,,90.0,,120.0,,255.0,,,,,,,,,,,,,2.0,R -3 c :H,"-R 3 2""c",,Aluminium oxide,- Al2 O3 -,- Al2 O3 -,- Al12 O18 -,6.0,0.166667,,"Tsirelson, V G; Antipin, M Y; Gerr, R G; Ozerov, R P; Struchkov, Y T",Ruby structure peculiarities derived from X-ray data. Localization of chromium atoms and electron deformation density,"Physica Status Solidi, Sectio A: Applied Research",1985.0,87.0,,425,433,10.1002/pssa.2210870204,,,,,,0.063,,,,,,,,,,,,,,,has coordinates,201954.0,2020-10-21,18:00:00,,Corundum,Al2O3,Al_2_O_3_,Al O,,Grandfathered|Approved,Corundum,hexagonal,4700.0,Al O
9009195,[Pb+2].[Cl-].[Cl-],9.03,,7.608,,4.525,,90.0,,90.0,,90.0,,310.869,,,,,,,,,,,,,2.0,P b n m,-P 2c 2ab,,,- Cl2 Pb -,- Cl8 Pb4 -,- Cl8 Pb4 -,,,,"Wyckoff, R. W. G.","Second edition. Interscience Publishers, New York, New York",Crystal Structures,1963.0,1.0,,298,306,,,,,,,,,,,,,,,,,,,,,,has coordinates,176465.0,2020-10-21,18:00:00,,Cotunnite,PbCl2,PbCl_2_,Pb Cl,,Grandfathered|Approved, ,orthorhombic,1900.0,Pb^2+ Cl
1010920,[Cu+2].[S-2],3.802,,3.802,,16.42999,,90.0,,90.0,,120.0,,205.7,,,,,,,,,,,,"from Summitville, Colorado",2.0,P 63/m m c,-P 6c 2c,,Copper sulfide,- Cu S -,- Cu S -,- Cu6 S6 -,6.0,0.25,,"Roberts, H S; Ksanda, C J",The Crystal Structure of Covellite,"American Journal of Science, Serie 5(1,1921-1938)",1929.0,17.0,,489,503,,,,,,,,,,,,,,,,,,,,,,has coordinates,130149.0,2020-10-21,18:00:00,,Covellite,CuS,CuS,Cu S,,Grandfathered|Approved, ,hexagonal,4000.0,Cu^1+ S
9014129,[Mg]([OH2])([OH2])([OH2])([OH2])OS(=O)(=O)O[Mg]([OH2])([OH2])([OH2])([OH2])OS(=O)(=O)[O-],11.9236,,5.1736,,12.1958,,90.0,,117.54799999999999,,90.0,,667.0369999999999,,,,,,,,,,,,"Calingasta, San Juan Province, Argentina",4.0,C 1 2/c 1,-C 2yc,,,- H8 Mg O8 S -,- Mg O8 S -,- Mg4 O32 S4 -,4.0,0.5,,"Peterson, R. C.","Cranswickite MgSO4*4H2O, a new mineral from Calingasta, Argentina",American Mineralogist,2011.0,96.0,,869,877,10.2138/am.2011.3673,,,,,,,,,,,,,,,,,,,,,has coordinates,201816.0,2020-10-21,18:00:00,,Cranswickite,Mg(SO4)·4H2O,Mg(SO_4_)·4H_2_O,Mg S O H,IMA2010-016,Approved, ,monoclinic,,Mg S^6+ O H
1000063,[Cu+].[Cu+].[O-2],4.252,0.002,4.252,0.002,4.252,0.002,90.0,,90.0,,90.0,,76.9,,,,,,,,,,,,synthetic,2.0,P n -3 m :1,P 4n 2 3 -1n,,Copper(I) oxide,- Cu2 O -,- Cu2 O -,- Cu4 O2 -,2.0,0.041666699999999994,,"Neuburger, M C",Praezisionsmessung der Gitterkonstante von Cuprooxyd Cu2 O,Zeitschrift fuer Physik,1930.0,67.0,,845,850,10.1007/BF01390765,,,,,,,,,,,,,,,,,,,,,has coordinates,202026.0,2020-10-21,18:00:00,,Cuprite,Cu2O,Cu_2_O,Cu O,,Grandfathered|Approved, ,cubic,4000.0,Cu^1+ O
9011413,[Al+3].[O-2].[OH-],4.42,,9.44,,2.84,,90.0,,90.0,,90.0,,118.49799999999999,,,,,,,,,,,,,2.0,P b n m,-P 2c 2ab,,,- Al O2 -,- Al4 O8 -,- Al4 O8 -,,,,"Hoppe, W.",Uber die kristallstruktur von alpha-AlOOH (diaspore). II. Fourieranalyse Locality: Synthetic,Zeitschrift fur Kristallographie,1942.0,104.0,,11,17,,,,,,,,,,,,,,,,,,,,,,has coordinates,202019.0,2020-10-21,18:00:00,,Diaspore,AlO(OH),AlO(OH),Al O H,,Grandfathered|Approved, ,orthorhombic,3026.0,Al O H
9000079,[Cu+].[Cu+].[S-2],16.16,,16.16,,16.16,,13.93,,13.93,,13.93,,212.84900000000002,,,,,,,,,,,,,2.0,R -3 m :R,-P 3* 2,,,- Cu17 S9 -,- Cu17 S9 -,- Cu17 S9 -,,,,"Donnay, G.; Donnay, J. D. H.; Kullerud, G.","Crystal and twin structure of digenite, Cu9S5",American Mineralogist,1958.0,43.0,,228,242.0,,,,,,,,,,,,,,,,,,,,,,has coordinates,176725.0,2020-10-21,18:00:00,,Digenite,Cu1.8S,Cu_1.8_S,Cu S,,Approved,Digenite,cubic|hexagonal,4000.0,Cu S
9005087,[C@@]1(C[C@@H]2CC[C@H]3C(CCC[C@@]3([C@H]2CC1)C)(C)C)(CC)C,12.356,,12.762,,11.427,,90.0,,90.0,,90.0,,1801.89,,,,,,,,,,,,,2.0,P 21 21 21,P 2ac 2ab,,,- C20 H36 -,- C80 H144 -,- C80 H144 -,,,,"Franzini, L.; Pasero, M.; Perchiazzi, N.","Re-discovery and re-definition of dinite, C20H36, a forgotten organic mineral from Garfagnana, northern Tuscany, Italy Locality: Garfagnana, northern Tuscany, Italy",European Journal of Mineralogy,1991.0,3.0,,855,861.0,10.1127/ejm/3/5/0855,,,,,,,,,,,,,,,,,,,,,has coordinates,202019.0,2020-10-21,18:00:00,,Dinite,C20H36,C_20_H_36_,C H,,Grandfathered|Approved, ,orthorhombic,3.6,C H
9009694,[Cu+2].[Cu+2].[O-2].S(=O)(=O)([O-])[O-],9.37,,6.319,,7.638999999999999,,90.0,,122.34,,90.0,,382.14099999999996,,,,,,,,,,,,,3.0,C 1 2/m 1,-C 2y,,,- Cu2 O5 S -,- Cu8 O20 S4 -,- Cu8 O20 S4 -,,,,"Effenberger, H.","Cu2O(SO4), dolerophanite: Refinement of the crystal structure with a comparison of [OCu(II)4] tetrahedra in inorganic compounds Locality: synthetic",Monatshefte fur Chemie,1985.0,116.0,,927,931,10.1007/BF00809186,,,,,,,,,,,,,,,,,,,,,has coordinates,176465.0,2020-10-21,18:00:00,,Dolerophanite,Cu2O(SO4),Cu_2_O(SO_4_),Cu O S,,Grandfathered|Approved,Natrochalcite,monoclinic,3.6e-05,Cu^2+ O S^6+
9000092,[V+6].[V+5].[V+5].[O-2].[O-2].[O-2].[O-2].[O-2].[O-2].[O-2].[O-2],19.64,,2.99,,4.83,,90.0,,103.92,,90.0,,275.305,,,,,,,,,,,,,2.0,C 1 2/m 1,-C 2y,,,- O8 V3 -,- O16 V6 -,- O16 V6 -,,,,"Evans, H. T.; Mrose, M. E.","A crystal chemical study of the vanadium oxide minerals, haggite and doloresite",American Mineralogist,1960.0,45.0,,1144,1166.0,,,,,,,,,,,,,,,,,,,,,,has coordinates,176465.0,2020-10-21,18:00:00,,Doloresite,V4+3O4(OH)4,V^4+^_3_O_4_(OH)_4_,V O H,,Grandfathered|Approved, ,monoclinic,260.0,V^4+ O H
9011016,[V](=O)(=O)O[V](=O)(=O)O[V](=O)(=O),19.64,,2.99,,4.83,,90.0,,103.92,,90.0,,275.305,,,,,,,,,,,,,2.0,C 1 2/m 1,-C 2y,,,- O8 V3 -,- O16 V6 -,- O16 V6 -,,,,"Evans, H. T.; Mrose, M. E.","The crystal structures of three new vanadium oxide minerals Locality: Carlile, Wyoming, USA",Acta Crystallographica,1958.0,11.0,,56,58,10.1107/S0365110X58000141,,,,,,,,,,,,,,,,,,,,,has coordinates,176465.0,2020-10-21,18:00:00,,Doloresite,V4+3O4(OH)4,V^4+^_3_O_4_(OH)_4_,V O H,,Grandfathered|Approved, ,monoclinic,260.0,V^4+ O H
1010994,[O][Se](=O)O[Se](=O)[O],8.353,0.005,8.353,0.005,5.051,0.01,90.0,,90.0,,90.0,,352.4,,,,,,,,,,,,synthetic,2.0,P 42/m b c,-P 4c 2ab,,Selenium oxide,- O2 Se -,- O2 Se -,- O16 Se8 -,8.0,0.5,,"McCullough, J D",The Crystal Structure of Selenium Dioxide,Journal of the American Chemical Society,1937.0,59.0,,789,794,10.1021/ja01284a004,,,,,,,,,,,,,,,,,,,,,has coordinates,130149.0,2020-10-21,18:00:00,,Downeyite,SeO2,SeO_2_,Se O,IMA1974-063,Approved, ,tetragonal,0.0,Se^4+ O
9009372,[Ni+2].S(=O)(=O)([O-])[O-].O,6.824,,7.593999999999999,,7.457000000000001,,90.0,,117.79,,90.0,,341.86199999999997,,,,,,,,,,,,,4.0,C 1 2/c 1,-C 2yc,,,- H2 Ni O5 S -,- H2 Ni O5 S -,- H8 Ni4 O20 S4 -,4.0,0.5,,"Wildner, M.; Giester, G.","The crystal structures of kieserite-type compounds. I. Crystal structures of Me(II)SO4*H2O (Me = Mn,Fe,Co,Ni,Zn) Locality: synthetic","Neues Jahrbuch fur Mineralogie, Monatshefte",1991.0,1991.0,,296,306,,,,,,,,,,,,,,,,,,,,,,has coordinates,200438.0,2020-10-21,18:00:00,,Dwornikite,Ni(SO4)·H2O,Ni(SO_4_)·H_2_O,Ni S O H,IMA1981-031,Approved,Kieserite,monoclinic,405.0,Ni^2+ S^6+ O H
1100091,[Mg]([OH2])([OH2])([OH2])([OH2])([OH2])[OH2].S(=O)(=O)([O-])[O-].O,11.868,0.01,11.995999999999999,0.01,6.857,0.006999999999999999,90.0,,90.0,,90.0,,976.2,,,,,,,,,,,,,4.0,P 21 21 21,P 2ac 2ab,,Magnesium sulfate heptahydrate,- H14 Mg O11 S -,- H14 Mg O11 S -,- H56 Mg4 O44 S4 -,4.0,1.0,,"Baur, W H",On the Crystal Chemistry of Salt Hydrates. IV. The Refinement of the Crystal Structure of Mg S O4 (H2 O)7 (Epsomite),"Acta Crystallographica (1,1948-23,1967)",1964.0,17.0,,1361,1369,10.1107/S0365110X64003449,,,,,,0.057,,,,,,,,,,,,,,,has coordinates,186542.0,2020-10-21,18:00:00,,Epsomite,Mg(SO4)·7H2O,Mg(SO_4_)·7H_2_O,Mg S O H,,Grandfathered|Approved,Epsomite,orthorhombic,2744.0,Mg S^6+ O H
1011067,[Cr+3].[Cr+3].[O-2].[O-2].[O-2],5.35,0.03,5.35,0.03,5.35,0.03,55.0,0.03,55.0,0.03,55.0,0.03,95.7,,,,,,,,,,,,synthetic,2.0,R -3 c :R,-P 3* 2n,,Chromium oxide,- Cr2 O3 -,- Cr2 O3 -,- Cr4 O6 -,2.0,0.166667,,"Zachariasen, W H",Untersuchungen ueber die Kristallstruktur von Sesquioxyden und Verbindungen ABO3,Skrifter utgitt av det Norske Videnskaps-Akademi i Oslo 1: Matematisk- Naturvidenskapelig Klasse,1928.0,1928.0,,1,165,,,,,,,,,,,,,,,,,,,,,,has coordinates,201954.0,2020-10-21,18:00:00,,Eskolaite,Cr2O3,Cr_2_O_3_,Cr O,,Grandfathered|Approved,Corundum,hexagonal,4700.0,Cr^3+ O
9012838,[Al+3].[Al+3].[Al+3].[Al+3].[OH-].[OH-].[OH-].[OH-].[OH-].[OH-].[OH-].[OH-].[OH-].[OH-].S(=O)(=O)([O-])[O-].O.O.O.O,13.026,,10.015,,11.115,,90.0,,104.34,,90.0,,1404.83,,,,,,,,,,,,,4.0,P 1 21 1,P 2yb,,,- Al4 H18 O18 S -,- Al4 O18 S -,- Al16 O72 S4 -,4.0,2.0,,"Farkas, L.; Pertlik, F.","Crystal structure determinations of felsobanyaite and basaluminite, Al4(SO4)(OH)10*4H2O Locality: Felsobanya, Hungary",Acta Mineralogica Petrographica,1997.0,38.0,,5,15,,,,,,,,,,,,,,,,,,,,,,has coordinates,200438.0,2020-10-21,18:00:00,,Felsőbányaite,Al4(SO4)(OH)10·4H2O,Al_4_(SO_4_)(OH)_10_·4H_2_O,Al S O H,,Grandfathered|Approved, ,monoclinic,1408.021,Al S^6+ O H
9000306,[Fe]([OH2])([OH2])([OH2])([OH2])([OH2])[OH2].[Fe]12([OH2])([OH2])OS(=O)(=O)O[Fe]([OH2])([OH2])([OH]1)(OS(=O)(=O)O2)OS(=O)(=O)O[Fe]12([OH2])([OH2])OS(=O)(=O)O[Fe]([OH2])([OH2])([OH]1)(OS(=O)(=O)O2)OS(=O)(=O)[O-].O.O.O.O.O.O,7.39,,18.213,,7.29,,93.67,,102.05,,99.27,,942.181,,,,,,,,,,,,,4.0,P -1,-P 1,,,- Fe4.69 H42 O46 S6 -,- Fe4.69 O26 S6 Wa20 -,- Fe4.69 O26 S6 Wa20 -,,,,"Fanfani, L.; Nunzi, A.; Zanazzi, P. F.; Zanzari, A. R.",The copiapite problem: The crystal structure of a ferrian copiapite,American Mineralogist,1973.0,58.0,,314,322.0,,,,,,,,,,,,,,,,,,,,,,has coordinates,176465.0,2020-10-21,18:00:00,,Ferricopiapite,Fe3+0.67Fe3+4(SO4)6(OH)2·20H2O,Fe^3+^_0.67_Fe^3+^_4_(SO_4_)_6_(OH)_2_·20H_2_O,Fe S O H,,Grandfathered|Approved,Copiapite,triclinic,2500.0,Fe^3+ S^6+ O H
9005750,[O-]S(=O)(=O)O[Fe]12([OH2])([OH2])OS(=O)(=O)O[Fe]([OH2])([OH2])([OH]1)(OS(=O)(=O)O2)OS(=O)(=O)O[Fe]12([OH2])([OH2])OS(=O)(=O)O[Fe]([OH2])([OH2])([OH]1)OS(=O)(=O)O2.[Fe]([OH2])([OH2])([OH2])([OH2])([OH2])[OH2].O.O.O.O.O.O,7.3867,,18.363,,7.3275,,93.94,,102.20100000000001,,98.916,,954.414,,,,,,,,,,,,,3.0,P -1,-P 1,,,- Fe4.619 O46 S6 -,- Fe4.619 O46 S6 -,- Fe4.619 O46 S6 -,,,,"Majzlan, J.; Navrotsky, A.; McCleskey, R. B.; Alpers, C. N.","Thermodynamic properties and crystal structure refinement of ferricopiapite, coquimbite, rhomboclase, and Fe2(SO4)3(H2O)5 Locality: synthetic",European Journal of Mineralogy,2006.0,18.0,,175,186.0,10.1127/0935-1221/2006/0018-0175,,,,,,,,,,,,,,,,,,,,,has coordinates,176465.0,2020-10-21,18:00:00,,Ferricopiapite,Fe3+0.67Fe3+4(SO4)6(OH)2·20H2O,Fe^3+^_0.67_Fe^3+^_4_(SO_4_)_6_(OH)_2_·20H_2_O,Fe S O H,,Grandfathered|Approved,Copiapite,triclinic,2500.0,Fe^3+ S^6+ O H
1011007,[Se-][Se-].[Fe+2],3.575,,4.791,,5.715,,90.0,,90.0,,90.0,,97.9,,,,,,,,,,,,,2.0,P m n n,-P 2n 2,,Iron selenide (1/2),- Fe Se2 -,- Fe Se2 -,- Fe2 Se4 -,2.0,0.25,,"Tengner, S","Ueber Diselenide und Ditelluride von Eisen, Kobalt und Nickel",Zeitschrift fuer Anorganische und Allgemeine Chemie,1938.0,239.0,,126,132,10.1002/zaac.19382390203,,,,,,,,,,,,,,,,,,,,,has coordinates,130149.0,2020-10-21,18:00:00,,Ferroselite,FeSe2,FeSe_2_,Fe Se,,Grandfathered|Approved,Marcasite,orthorhombic,2100.0,Fe Se
9011956,[Fe]([OH2])[OH2].[OH-].S(=O)(=O)([O-])[O-].O.O.O,24.17699,,24.17699,,7.656000000000001,,90.0,,90.0,,120.0,,3875.58,,,,,,,,,,,,,4.0,R -3 :H,-R 3,,,- Fe H11 O10 S -,- Fe O10 S -,- Fe18 O180 S18 -,18.0,1.0,,"Scordari, F.","Fibroferrite: A mineral with a {Fe(OH)(H2O)2SO4} spiral chain and its relationship to Fe(OH)SO4, butlerite and parabutlerite Locality: Saint Felix de Pailleres, France",Tschermaks Mineralogische und Petrographische Mitteilungen,1981.0,28.0,,17,29,,,,,,,,,,,,,,,,,,,,,,has coordinates,200438.0,2020-10-21,18:00:00,,Fibroferrite,Fe3+(SO4)(OH)·5H2O,Fe^3+^(SO_4_)(OH)·5H_2_O,Fe S O H,,Grandfathered|Approved, ,hexagonal|monoclinic,2860.0,Fe^3+ S^6+ O H
1000043,[Ca+2].[F-].[F-],5.462000000000001,0.03,5.462000000000001,0.03,5.462000000000001,0.03,90.0,,90.0,,90.0,,163.0,,,,,,,,,,,,,2.0,F m -3 m,-F 4 2 3,,Calcium difluoride,- Ca F2 -,- Ca F2 -,- Ca4 F8 -,4.0,0.0208333,,"Cheetham, A K; Fender, B E F; Cooper, M J",Defect structure of calcium fluoride containing excess anions: I. Bragg scattering,Journal of Physics C,1971.0,4.0,,3107,3121,10.1088/0022-3719/4/18/016,,,,,,0.008,,,,,,,,,,,,,,,has coordinates,202022.0,2020-10-21,18:00:00,,Fluorite,CaF2,CaF_2_,Ca F,,Grandfathered|Approved,Fluorite,cubic,4000.0,Ca F
